Repository: electronmicroscopy/quantem-tutorials

# quantem-tutorials
Repo for holding tutorial notebooks for quantem

File: tutorials/diffraction/acom_01_orientation_phase_strain_Ti.ipynb
# Orientation, phase and strain mapping of a two-phase titanium alloy

Detect the Bragg disks, center and calibrate the patterns, then match both phases, refine their orientations, decide the phase at every position, and measure the projected strain.

Data from I. MacLaren *et al.*, [*J. Microscopy* **295**, 131 (2024)](https://doi.org/10.1111/jmi.13275): hcp alpha titanium laths in a bcc beta matrix, 200 kV, 0.5 degree precession.

Colin Ophus  
Last updated: October 18, 2026

```
import urllib.request
from pathlib import Path

import numpy as np
import torch
from ase.build import bulk

import quantem as em
from quantem.core.io.file_readers import read_emdfile_to_4dstem
from quantem.core.visualization import show_2d
from quantem.diffraction import BraggVectors, Crystal, CrystalMap

print(em.__version__)
```

0.1.10

# Data

The first run downloads [Ti550_005_downsampled.h5](https://drive.google.com/file/d/1ASIrVm4DOr_S_UkTq-t-a8xKZVK3Y4qx/view) (313 MB) into `data/`.

```
file_data = Path('../../data/Ti550_005_downsampled.h5')
url_data = 'https://drive.usercontent.google.com/download?id=1ASIrVm4DOr_S_UkTq-t-a8xKZVK3Y4qx&export=download&confirm=t'
if not file_data.exists():
    urllib.request.urlretrieve(url_data, file_data.with_suffix('.part'))
    file_data.with_suffix('.part').rename(file_data)
dataset = read_emdfile_to_4dstem(file_data)

energy_ev = 200e3
precession_deg = 0.5
device = 'mps' if torch.backends.mps.is_available() else 'cpu'   # correlation matching device
pixel_size_guess = 0.038       # 1/Angstrom per pixel, calibrated below
scan_step = 30.0               # Angstroms per probe step
rotation_ccw_deg = 34.0        # diffraction-to-scan rotation, MacLaren et al. (2024)

# the scan calibration travels with the data: the detected peaks carry it and
# every map draws its scale bar from it
dataset.sampling = [scan_step, scan_step, 1.0, 1.0]
dataset.units = ['A', 'A', 'pixels', 'pixels']

# probe positions used to check every stage before running the scan:
# two alpha laths, the beta matrix, and a grain boundary
test_positions = [(50, 130), (26, 76), (30, 121), (80, 40)]
print(dataset.shape)
```

keys:  ['datacube_root', 'datacube', 'data']
(100, 191, 64, 64)

```
dataset.get_dp_mean(attach=True)
dataset.get_dp_max(attach=True)
show_2d(
    [dataset.dp_mean.array, dataset.dp_max.array],
    title=['mean pattern', 'max pattern'],
    norm={'power': 0.5},
)
```

(<Figure size 800x400 with 2 Axes>,
 array([<Axes: title={'center': 'mean pattern'}>,
        <Axes: title={'center': 'max pattern'}>], dtype=object))

# Bragg disk detection

No vacuum probe was recorded, so the template is a synthetic disk matching the direct beam. `background_sigma` is a Fourier high-pass on the cross-correlation, set somewhat wider than a disk.

```
detect_params = dict(
    min_abs_intensity=40.0,
    min_spacing=4.0,
    edge_boundary=2.0,
    background_sigma=1.0,      # high-pass width in pixels, wider than a disk
    subpixel='upsample',
    upsample_factor=16,
    max_num_peaks=500,
)

bv = BraggVectors.from_dataset(dataset)
bv.make_template_synthetic(
    radius=0.75,
    edge=1.0,
)
```

```
bv.show_detection(
    positions=test_positions,
    **detect_params,
    peak_radius=3,
    ncols=2,
    axsize=(6, 6),
    norm={
        'power': 1.0,
        'upper_quantile': 0.95,
    },
)
```

```
peaks_px = bv.detect_disks(**detect_params)
```

detect_disks:   0%|          | 0/19100 [00:00<?, ?it/s]

# Centering

The origin at each position is the brightest peak near the detector center; a plane fit over the scan models the descan.

```
origins = bv.measure_origins(search_radius=6.0)
bv_centered = bv.correct_peak_origins(origins, origin_ref=(0.0, 0.0))
```

```
fig, axs = bv.plot_origin_fit(origins, search_radius=6.0)
```

# Candidate structures

Both phases from ASE. `Crystal` prints the symmetry it will use for matching, including any pseudo-symmetry found within `pseudo_symmetry_tol`. The structure factors set the k_max of every simulation below.

```
ti_alpha = Crystal.from_ase(
    bulk('Ti', 'hcp', a=2.9505, c=4.6855),
    name='Ti alpha',
    pseudo_symmetry_tol=0.01,        # fraction of the shortest lattice vector
).calculate_structure_factors(k_max=1.5)

ti_beta = Crystal.from_ase(
    bulk('Ti', 'bcc', a=3.26, cubic=True),
    name='Ti beta',
    pseudo_symmetry_tol=0.01,
).calculate_structure_factors(k_max=1.5)
```

Ti alpha
  space group      P6₃/mmc (194)
  point group      6/mmm   (Laue class 6/mmm)
  pseudo-symmetry  none found at tol = 0.01 (0.030 A)
  matching         12 proper rotations, zone axis wedge [0001], [101̅0], [21̅1̅0]
Ti beta
  space group      Im-3m (229)
  point group      m-3m   (Laue class m-3m)
  pseudo-symmetry  none found at tol = 0.01 (0.033 A)
  matching         24 proper rotations, zone axis wedge [001], [011], [111]

# Calibration

The beta matrix is one grain, so the sum of every pattern is a single beta zone axis. `calibrate_2d` indexes that summed pattern and fits the pixel size and the elliptic distortion to its spots as a 2D distortion. Top: the rings. Bottom: the 2D histogram of every peak in red, under the simulated spots in black.

```
cal = bv_centered.calibrate_2d(
    [ti_alpha, ti_beta],
    pixel_size_guess,
    energy_ev=energy_ev,
    precession_deg=precession_deg,
    rotation_ccw_deg=rotation_ccw_deg,
    plot=True,
)
print(cal)

peaks = bv_centered.apply_calibration(cal)
```

DiffractionCalibration(pixel_size=0.038418 1/A/px, ellipse: e11 +0.00385 e12 +0.00483, rotation 34 deg, Ti beta, 27 spots, rms 0.0025 1/A)

# Orientation and phase mapping

One `CrystalMap` over both phases. It holds an orientation map per crystal, runs every stage over all of them, and carries the phase decision. The calibration check comes first, for every phase: the measured peaks against each crystal's rings, by radius and by azimuth.

```
plan_params = dict(
    angle_step_zone_axis_deg=1.0,     # zone axis sampling over the wedge
    angle_step_in_plane_deg=5.0,      # in-plane sampling, refined continuously later
    zone_axis_range='auto',           # 'full', or 'fiber' with fiber_axis / fiber_angle_deg
    corr_kernel_size=0.05,            # 1/Angstrom pairing tolerance
    sigma_excitation=0.02,            # 1/Angstrom excitation envelope of the library
    power_intensity=0.25,             # simulated intensity weight (0 = positions only)
    device=device,
)
match_params = dict(
    num_matches=2,                    # two candidates per crystal, for lath boundaries
    min_number_peaks=4,
)
refine_params = dict(
    num_iterations=5,
    zone_search_deg=1.5,              # envelope tilt search half range
)

cm = CrystalMap.from_vectors(
    peaks,
    [ti_alpha, ti_beta],
    energy_ev=energy_ev,
    precession_deg=precession_deg,
)
cm.build_plan(**plan_params)
```

orientation plan Ti alpha: 100%|██████████| 15/15 [00:00<00:00, 119.29it/s]

Ti alpha: orientation plan 1862 zone axes x 72 in-plane angles, 32 radial shells, matching 6/mmm

orientation plan Ti beta: 100%|██████████| 2/2 [00:00<00:00, 126.12it/s]

Ti beta: orientation plan 1127 zone axes x 72 in-plane angles, 11 radial shells, matching m-3m

CrystalMap(100 x 191, unmatched, [Ti alpha, Ti beta])

```
fig, axs = cm.plot_calibration()
```

```
fig, ax = cm.plot_bragg_rings(n_rings=6)
```

# Check the match before running the scan

`positions` matches only the listed probe positions. The best candidate of each phase is drawn over the measured peaks.

```
cm.match_orientations(positions=test_positions, **match_params)
```

matching Ti alpha: 100%|██████████| 1/1 [00:00<00:00,  5.52it/s]
matching Ti beta: 100%|██████████| 1/1 [00:00<00:00, 23.50it/s]

CrystalMap(100 x 191, matched, [Ti alpha, Ti beta])

```
fig, axs = cm.plot_matches(
    positions=test_positions,
    matches=(0,),
    transpose_plots=True,
)
```

# Run the scan

The same calls without `positions`, then the phase decision. A couple of minutes.

```
cm.match_orientations(**match_params)
cm.refine_orientations(**refine_params)
cm.fit()

print(cm)
print({k: round(v, 3) for k, v in cm.phase_fractions().items()})
```

matching Ti alpha: 100%|██████████| 150/150 [00:36<00:00,  4.10it/s]
matching Ti beta: 100%|██████████| 150/150 [00:31<00:00,  4.83it/s]
refined Ti alpha: 100%|██████████| 15747/15747 [01:20<00:00, 196.83it/s, kept the library match at 12, rescued 2110]
refined Ti beta: 100%|██████████| 26180/26180 [01:57<00:00, 222.26it/s, kept the library match at 22, rescued 6239]
phase mapping: 100%|██████████| 19096/19096 [00:29<00:00, 652.19it/s]

CrystalMap(100 x 191, refined, phase fit, [Ti alpha, Ti beta])
{'unindexed': 0.005, 'Ti alpha': 0.487, 'Ti beta': 0.507}

# Phase map

Color gives the crystal, brightness the diffracted signal.

```
fig, ax = cm.plot_phase()
```

```
fig, axs = cm.plot_correlation(mask=True)
```

# Orientation maps

Out-of-plane and in-plane inverse pole figures of each phase, masked by the phase decision. `smooth` averages neighbouring orientations for display only; the stored orientations stay at their fit.

```
smooth_params = dict(                 # display only
    sigma_px=1.0,                     # spatial width, probe positions
    sigma_deg=1.0,                    # angular width
    max_angle_deg=5.0,                # neighbours beyond this are excluded
)

figs = cm.plot_orientation(smooth=smooth_params)
```

# Pole figures

The alpha basal poles fall on the <110> poles of the beta matrix, the Burgers orientation relationship (110)beta parallel to (0001)alpha. The beta matrix indexes as two orientations 60 degrees apart about <111>, which are kinematically indistinguishable near a <111> zone; alpha poles that miss the contours belong to the other beta variant.

```
fig, ax = cm.plot_pole_figure(
    pole=(0, 0, 1),
    phase='Ti alpha',
    color_by='ipf',
    int_range=(0.0, 0.2),
    label='(0001)',
    overlay={
        'om': cm['Ti beta'],
        'pole': (1, 1, 0),
        'mask': cm.mask('Ti beta'),
        'label': '<110> beta',
    },
)
fig, ax = cm.plot_pole_figure(
    pole=(1, 1, 0),
    phase='Ti beta',
    color_by='ipf',
    int_range=(0.0, 0.2),
    label='{110}',
)
```

# Projected strain

At each position the refined simulation is paired with the measured peaks, and the in-plane deformation is solved by least squares. The reference is the ideal lattice of each phase, so no strain-free region is needed.

```
strain_maps = {
    name: cm[name].calculate_strain(
        mask=cm.mask(name) > 0.5,
        ds_sampling=scan_step,
        ds_units='A',
        progress_bar=False,
    )
    for name in ('Ti alpha', 'Ti beta')
}
```

```
for name, sm in strain_maps.items():
    fig, ax = sm.plot_strain(
        rotation_angle=0.0,              # strain axes along the image rows and columns
        strain_range_percent=(-2.0, 2.0),
        plot_scalebar=True,
    )
    fig.suptitle(name)
```

# Individual fits

Well separated positions: the clearest alpha, the clearest beta, and the closest calls, over the recorded patterns.

```
positions = cm.example_positions(phase='Ti alpha', num=3)
fig, axs = cm.plot_matches(
    positions=positions,
    dataset=dataset,
    matches=(0,),
)
```

```
positions = cm.example_positions(phase='Ti beta', num=3)
fig, axs = cm.plot_matches(
    positions=positions,
    dataset=dataset,
    matches=(0,),
)
```

```
positions = cm.example_positions(ambiguous=True, num=3)
fig, axs = cm.plot_matches(
    positions=positions,
    dataset=dataset,
    matches=(0,),
)
```

# Save

The `CrystalMap` holds the peaks, orientations and phase decision of the whole analysis.

```
cm.save('Ti_crystal_map.zip', mode='o')
```

File: tutorials/diffraction/acom_02_diffraction_simulation.ipynb
# Kinematical and dynamical electron diffraction

Diffraction patterns of silicon and alpha titanium from quantEM: kinematical patterns with three excitation error models, then Bloch-wave dynamical patterns, thickness and tilt series, CBED, LACBED and Kossel patterns.

Colin Ophus  
Last updated: October 18, 2026

```
import matplotlib.pyplot as plt
import numpy as np
import torch
from ase.build import bulk

from quantem.core.visualization import show_2d
from quantem.diffraction import Crystal, bloch
from quantem.diffraction.crystal import format_direction
from quantem.diffraction.rotations import qmult, quat_from_axis_angle, quat_from_zone_axis

energy_ev = 200e3
```

```
def orientation(crystal, uvw, tilt_deg=(0.0, 0.0)):
    """Quaternion that puts a lattice direction (3 or 4 indices) on the beam, then tilts it
    about the lab x and y axes (degrees)."""
    q = quat_from_zone_axis(crystal.direction_vector(uvw)[None])[0]
    for axis, angle in zip(torch.eye(3, dtype=torch.float64)[:2], tilt_deg):
        q = qmult(quat_from_axis_angle(axis, torch.tensor(np.deg2rad(angle))), q)
    return q


def plot_spots(patterns, titles, q_max=1.5, num_labels=8, intensity=None, hexagonal=False, axsize=3.6):
    """Spot patterns in rows: marker area proportional to the square root of the intensity,
    the strongest reflections labeled (hkil for hexagonal crystals)."""
    nr, nc = len(patterns), len(patterns[0])
    fig, axs = plt.subplots(nr, nc, figsize=(axsize * nc, axsize * nr), squeeze=False)
    for r in range(nr):
        for c in range(nc):
            p, ax = patterns[r][c], axs[r, c]
            inten = (p['intensity'] if intensity is None else intensity[r][c]).numpy()
            qx, qy, hkl = p['qx'].numpy(), p['qy'].numpy(), p['hkl'].numpy()
            if hexagonal:
                hkl = np.stack([hkl[:, 0], hkl[:, 1], -hkl[:, 0] - hkl[:, 1], hkl[:, 2]], axis=1)
            keep = np.hypot(qx, qy) < q_max
            size = 300 * np.sqrt(np.clip(inten / inten[keep].max(), 0, None))
            ax.scatter(qy[keep], qx[keep], s=size[keep], c='k', edgecolors='none')
            ax.scatter([0], [0], s=300, facecolors='none', edgecolors='tab:red')
            for k in np.argsort(-inten * keep)[:num_labels]:
                ax.annotate(''.join(str(int(v)) for v in hkl[k]), (qy[k], qx[k]),
                            textcoords='offset points', xytext=(0, 8), ha='center', fontsize=7)
            ax.set_xlim(-q_max, q_max)
            ax.set_ylim(q_max, -q_max)
            ax.set_aspect('equal')
            ax.set_xticks([])
            ax.set_yticks([])
            ax.set_title(titles[r][c], fontsize=10)
    fig.tight_layout()
    return fig, axs
```

# Crystal structures

Silicon (diamond cubic) and alpha titanium (hcp) from ASE. `Crystal` finds the space group and Laue class with spglib, and computes the kinematical structure factors from the Lobato and Van Dyck electron scattering factors.

```
si = Crystal.from_ase(
    bulk('Si', 'diamond', a=5.431, cubic=True),
    name='Si',
).calculate_structure_factors(k_max=3.0)

ti = Crystal.from_ase(
    bulk('Ti', 'hcp', a=2.9505, c=4.6855),
    name='Ti alpha',
).calculate_structure_factors(k_max=3.0)
```

Si
  space group      Fd-3m (227)
  point group      m-3m   (Laue class m-3m)
  pseudo-symmetry  none found at tol = 0.01 (0.054 A)
  matching         24 proper rotations, zone axis wedge [001], [011], [111]
Ti alpha
  space group      P6₃/mmc (194)
  point group      6/mmm   (Laue class 6/mmm)
  pseudo-symmetry  none found at tol = 0.01 (0.030 A)
  matching         12 proper rotations, zone axis wedge [0001], [101̅0], [21̅1̅0]

# Kinematical patterns

Low-index zone axes of silicon. The spot intensity is the structure factor squared times a Gaussian envelope in the excitation error, the model used for orientation matching.

```
zones_si = [(0, 0, 1), (0, 1, 1), (1, 1, 1)]
patterns = [[
    si.generate_pattern(orientation(si, uvw), energy_ev=energy_ev, k_max=1.5)
    for uvw in zones_si
]]
fig, axs = plot_spots(patterns, [['Si ' + format_direction(z) for z in zones_si]])
```

Alpha titanium along three zone axes, with four-index Miller-Bravais directions and reflections.

```
zones_ti = [(0, 0, 0, 1), (2, -1, -1, 0), (1, 0, -1, 0)]
patterns = [[
    ti.generate_pattern(orientation(ti, uvtw), energy_ev=energy_ev, k_max=1.5)
    for uvtw in zones_ti
]]
fig, axs = plot_spots(
    patterns,
    [['Ti alpha ' + format_direction(z) for z in zones_ti]],
    num_labels=6,
    hexagonal=True,
)
```

# Excitation error models

Silicon [011] tilted 1.5 degrees. The Gaussian envelope has a fixed width `sigma_excitation`, and the slab model uses the rocking curve of a foil of known thickness. Precession averages either envelope over a cone of incident beam directions.

```
q_tilt = orientation(si, (0, 1, 1), tilt_deg=(1.5, 0.0))
settings = {
    'Gaussian, sigma 0.02 1/A': dict(sigma_excitation=0.02),
    'slab, t = 300 A': dict(excitation_model='slab', thickness_A=300.0),
    'slab, t = 300 A, 1 deg precession': dict(excitation_model='slab', thickness_A=300.0, precession_deg=1.0),
}
patterns = [[
    si.generate_pattern(q_tilt, energy_ev=energy_ev, k_max=1.5, **kwargs)
    for kwargs in settings.values()
]]
fig, axs = plot_spots(patterns, [list(settings)])
```

# Dynamical diffraction

Bloch-wave calculations need the absorptive Weickenmeier-Kohl structure factors. `dynamical_pattern` diagonalizes the structure matrix once per orientation and returns the exit-surface intensities for every thickness.

```
si.calculate_dynamical_structure_factors(energy_ev=energy_ev, k_max=3.0)
ti.calculate_dynamical_structure_factors(energy_ev=energy_ev, k_max=3.0)

q_110 = orientation(si, (0, 1, 1))
thicknesses = np.arange(0.0, 2001.0, 10.0)
dyn = bloch.dynamical_pattern(si, q_110, thicknesses, energy_ev=energy_ev, k_max=1.5)
print('%d beams, thicknesses %d to %d A' % (len(dyn['hkl']), thicknesses[0], thicknesses[-1]))
```

68 beams, thicknesses 0 to 2000 A

Silicon [011] at three thicknesses. The 200 reflections are kinematically forbidden by the diamond glide, but appear in the dynamical patterns by double diffraction (for example 1-11 plus 11-1).

```
show = [100.0, 500.0, 1500.0]
kin = si.generate_pattern(q_110, energy_ev=energy_ev, k_max=1.5)
patterns = [[kin] + [dyn] * len(show)]
intensity = [[kin['intensity']] + [dyn['intensity'][int(np.argmin(np.abs(thicknesses - t)))] for t in show]]
fig, axs = plot_spots(
    patterns,
    [['kinematical'] + ['dynamical, t = %d A' % t for t in show]],
    intensity=intensity,
)
```

Pendellösung: the intensity of each beam oscillates with thickness as it exchanges intensity with the others, and absorption damps the oscillations.

```
hkl = dyn['hkl'].numpy()
beams = {'000': None, '1-11': (1, -1, 1), '0-22': (0, -2, 2), '200': (2, 0, 0)}
fig, ax = plt.subplots(figsize=(7, 3.5))
for label, h in beams.items():
    if h is None:
        curve = dyn['intensity_000'].numpy()
    else:
        curve = dyn['intensity'][:, np.where((hkl == h).all(1))[0][0]].numpy()
    ax.plot(thicknesses, curve, label=label)
ax.set_xlabel('thickness (A)')
ax.set_ylabel('intensity')
ax.set_yscale('log')
ax.set_ylim(1e-4, 1.2)
ax.legend(ncol=4, fontsize=9);
```

# Tilt series

Silicon [011] at 500 A, tilted in steps of 0.5 degrees. The strongly excited reflections follow the Laue circle across the pattern.

```
steps = (-0.5, 0.0, 0.5)
patterns, intensity, titles = [], [], []
for ty in steps:
    row_p, row_i, row_t = [], [], []
    for tx in steps:
        d = bloch.dynamical_pattern(
            si, orientation(si, (0, 1, 1), tilt_deg=(tx, ty)), 500.0, energy_ev=energy_ev, k_max=1.5
        )
        row_p.append(d)
        row_i.append(d['intensity'][0])
        row_t.append('tilt (%+.1f, %+.1f) deg' % (tx, ty))
    patterns.append(row_p)
    intensity.append(row_i)
    titles.append(row_t)
fig, axs = plot_spots(patterns, titles, intensity=intensity, num_labels=0, axsize=3.0)
```

# CBED

Convergent beam patterns of silicon [011], 3 mrad semiangle. The disks fill with the rocking curve of each reflection over the incident directions in the cone.

```
cbed_thickness = [500.0, 1000.0, 2000.0]
cbed = bloch.calculate_cbed(
    si,
    q_110,
    cbed_thickness,
    energy_ev=energy_ev,
    semiconv_mrad=3.0,
    n_rings=16,              # incident directions sampled in the cone
    k_max=1.3,
)
fig, ax = show_2d(
    [p**0.4 for p in cbed['pattern']],
    title=['t = %d A' % t for t in cbed_thickness],
    cmap='gray',
    scalebar={'sampling': cbed['sampling'], 'units': '1/A'},
    axsize=(4.5, 4.5),
)
```

LACBED: the rocking surface of one reflection over a 10 mrad aperture, here the direct beam and the 1-11 reflection.

```
lacbed = {
    hkl: bloch.calculate_lacbed(
        si,
        q_110,
        [800.0, 2000.0],
        hkl=hkl,
        energy_ev=energy_ev,
        semiconv_mrad=10.0,
        n_pixels=64,
        k_max=1.3,
    )
    for hkl in [(0, 0, 0), (1, -1, 1)]
}
fig, ax = show_2d(
    [[out['disk'][0], out['disk'][1]] for out in lacbed.values()],
    title=[['(%d%d%d) t = %d A' % (*hkl, t) for t in (800, 2000)] for hkl in lacbed],
    cmap='inferno',
    axsize=(3.5, 3.5),
)
```

# Kossel patterns

At convergence angles well beyond the Bragg angles the disks overlap completely, and the bright field becomes a map of deficiency lines, one for every reflection at its Bragg condition.

```
kossel = bloch.calculate_kossel(
    si,
    q_110,
    [500.0, 1500.0],
    energy_ev=energy_ev,
    semiconv_mrad=40.0,
    n_pixels=160,
    k_max=1.2,
    progress_bar=False,
)
fig, ax = show_2d(
    list(kossel['bright_field']),
    title=['bright field, t = %d A' % t for t in kossel['thicknesses']],
    cmap='gray',
    axsize=(4.5, 4.5),
)
```

The bright field over all incident directions is stored once in a reference pattern. Kossel patterns of any orientation are then read from it in milliseconds, which is fast enough to build matching libraries.

```
reference = bloch.calculate_kossel_reference(
    si,
    500.0,
    energy_ev=energy_ev,
    angle_step_mrad=2.0,
    k_max=1.2,
    progress_bar=False,
)
lines = bloch.kossel_lines(si, 500.0, energy_ev=energy_ev, k_max=1.2)
fig, ax = bloch.plot_kossel_reference(reference, si, lines=lines, max_index=3)
```

```
tilts = [(0.0, 0.0), (1.5, 0.0), (1.5, 1.5)]
patterns = [
    bloch.kossel_from_reference(
        reference,
        orientation(si, (0, 1, 1), tilt_deg=t),
        semiconv_mrad=40.0,
        n_pixels=160,
    )['bright_field']
    for t in tilts
]
fig, ax = show_2d(
    patterns,
    title=['tilt (%.1f, %.1f) deg' % t for t in tilts],
    cmap='gray',
    axsize=(3.5, 3.5),
)
```

File: tutorials/diffraction/polymer_peak_detection.ipynb
# Polymer 4D-STEM peak detection with the pinned paper model

This workflow resolves an immutable, checksum-verified model, reuses its local cache, loads a calibrated 4D-STEM scan, detects peaks, builds count maps and flowlines, and exports selected figures. The model record remains private during review, so set `QUANTEM_POLYMER_MODEL_DIR` to the supplied local archive. Once the immutable public record exists, remove that override; the same pinned call will download and cache it atomically.

## Installation

Install the released QuantEM version containing this workflow. During PR review, an isolated environment may instead install the `paper/polymers` branch.

```
import os
from functools import partial
from pathlib import Path

import matplotlib.pyplot as plt
import numpy as np
import torch
import quantem as em
from quantem.diffraction import BraggPeaksPolymer, resolve_polymer_model

DEVICE = 'cuda:0' if torch.cuda.is_available() else 'cpu'
SCAN_PATH = Path(os.environ['POLYMER_4DSTEM_PATH'])
MODEL_DIR = os.environ.get('QUANTEM_POLYMER_MODEL_DIR')
OUTPUT_DIR = Path(os.environ.get('POLYMER_TUTORIAL_OUTPUT_DIR', 'polymer_tutorial_outputs'))
OUTPUT_DIR.mkdir(parents=True, exist_ok=True)
DEVICE, SCAN_PATH, OUTPUT_DIR
```

## Resolve the immutable model

Omitting both `version` and `latest` deliberately selects the paper-pinned version. Use `latest=True` only when reproducibility against the paper is not required.

```
model = resolve_polymer_model(local_model_dir=MODEL_DIR)
cached = resolve_polymer_model(local_model_dir=MODEL_DIR)
assert cached.weights_path == model.weights_path
print(model.model_id, model.version, model.checksum)
print(model.weights_path)
```

## Load and calibrate the scan

The paper scan is a DigitalMicrograph file whose 4D signal is dataset 1. Detector binning is applied before inference. For another instrument, change the reader arguments and confirm the reciprocal or angular calibration metadata before interpreting radial positions.

```
scan = em.io.read_4dstem(SCAN_PATH, file_type='digitalmicrograph', dataset_index=1)
max_scan = int(os.environ.get('POLYMER_TUTORIAL_MAX_SCAN', '0'))
if max_scan > 0:
    scan = scan[:max_scan, :max_scan]
scan = scan.bin(bin_factors=(1, 1, 4, 4))
print('shape:', scan.shape, 'sampling:', scan.sampling, 'units:', scan.units)
```

## Pinned-model inference

The experimental normalization uses scan-level percentiles 1 and 99, as recorded in the model specification. A circular sample mask keeps normalization and BatchNorm adaptation away from scan corners.

```
def compute_parameters(data, lower_percentile=1.0, upper_percentile=99.0):
    if isinstance(data, torch.Tensor):
        values = data.detach().float().flatten()
        return tuple(torch.quantile(values, torch.tensor([lower_percentile, upper_percentile], device=values.device) / 100).cpu().tolist())
    return tuple(np.percentile(np.asarray(data), [lower_percentile, upper_percentile]))

def normalize_data(data, lower, upper):
    if isinstance(data, torch.Tensor):
        return torch.clamp(data, lower, upper).sub(lower).div(upper - lower + 1e-8)
    if upper == lower:
        return np.zeros_like(data, dtype=np.float32)
    return (np.clip(data, lower, upper) - lower) / (upper - lower)

yy, xx = np.ogrid[:scan.shape[0], :scan.shape[1]]
cy, cx = (np.array(scan.shape[:2]) - 1) / 2
sample_mask = (yy - cy) ** 2 + (xx - cx) ** 2 <= (0.47 * min(scan.shape[:2])) ** 2
```

```
bp = BraggPeaksPolymer.from_data(
    scan,
    device=DEVICE,
    compute_parameters=partial(compute_parameters, lower_percentile=1.0, upper_percentile=99.0),
    normalize_data=normalize_data,
)
bp.set_model_weights(
    model_id=model.model_id, version=model.version, local_model_dir=MODEL_DIR
)
bp.find_peaks_model(
    device=DEVICE, scan_mask=sample_mask, threshold_peak=0.5,
    n_normalize_samples=1000, initial_chunk_size=100, accelerating_voltage_kv=300,
)
bp.process_polar(scan_mask=sample_mask, center_device=DEVICE)
```

## Count maps, flowlines, and selected exports

The radial ranges below are examples in inverse angstroms; choose scientifically justified windows from the radial peak profile for a different specimen. `orientation_offset_degrees=-6.8` is the paper scan's calibrated display rotation.

```
q_ranges = np.array([[0.00, 0.10], [0.10, 0.20], [0.20, 0.30]])
fig, axes, count_maps = bp.plot_peak_count_map(q_ranges, return_values=True)
fig.savefig(OUTPUT_DIR / 'polymer_peak_count_maps.png', dpi=180, bbox_inches='tight')
plt.close(fig)
```

```
orientation = bp.make_orientation_histogram(
    radial_ranges=q_ranges, orientation_offset_degrees=-6.8, upsample_factor=1,
    theta_step_deg=2, progress_bar=True,
)
flowlines = bp.make_flowline_map(orientation, progress_bar=True)
flowline_rgb = bp.make_flowline_rainbow_image(
    flowlines, sum_radial_bins=True, plot_images=False, white_background=True
)
plt.imsave(OUTPUT_DIR / 'polymer_flowlines.png', np.asarray(flowline_rgb))
```

```
bp.save_peak_figures(
    ry=scan.shape[0] // 2, rx=scan.shape[1] // 2,
    prefix='paper_model', save_dir=OUTPUT_DIR, show_polar=True,
)
sorted(path.name for path in OUTPUT_DIR.iterdir())
```
